Repository: zyx667788/materials-study-toolkit

# 研乐 · 材料考研数字化交互学习平台

> 研乐材料考研——材料考研领域“头等舱”
---

## 🌟 在线体验

- **公网演示地址**：[https://zyx667788.github.io/materials-study-toolkit/](https://zyx667788.github.io/materials-study-toolkit/)

---

## 🚀 核心功能模块

### 1. 3D 空间交互与专业课计算工具
1. **晶面 / 晶向标定与 3D 剖切（密勒指数）**（`#crystal`）
   - 支持立方晶系与六方晶系；
   - 自由绘图与自主识图训练双模式无缝切换；
   - 动态计算并高亮 Miller 晶面指数 $(hkl)$ / 晶向指数 $[uvw]$ 空间截面几何多边形；
   - 悬浮自测 HUD 位于左下方，视野开阔无遮挡。
2. **极射赤面投影**（`#stereographic`）
   - 乌尔夫网（Wulff Net）空间三维极射赤面投影；
   - 支持“模型一”、“模型二”、“模型三”多阶密度切换；
   - 晶面极点、晶面指数、特征晶带与赤道基面独立胶囊芯片开关。
3. **铁碳相图（Fe-Fe3C）动态计算**（`#iron-carbon`）
   - 动态成分-温度十字光标交互拾取；
   - 全相区智能判定；
   - 实时执行**杠杆定律**，自动测算平衡态相组成物（$\alpha$、$\text{Fe}_3\text{C}$）与室温显微组织组成物（珠光体、二次渗碳体、莱氏体等）质量百分比。
4. **晶体结构（3D）**（`#typical-structures`）
   - 包含金刚石、富勒烯（C₆₀ 巴基球）、石墨、碳纳米管、石墨烯等碳单质与同素异形体；
   - 包含 NaCl (岩盐结构)、CsCl 结构、ZnS (闪锌矿结构)、ZnS (纤锌矿结构)、CaF₂ (萤石结构)、TiO₂ (金红石结构)、α-Al₂O₃ (刚玉结构)、CaTiO₃ (钙钛矿结构)、MgAl₂O₄ (尖晶石结构)、[SiO₄] 硅氧四面体等离子与共价晶体模型。
5. **点阵与间隙（3D）**（`#interstitial`）
   - BCC / FCC / HCP 点阵原子整体联动开关；
   - BCC 密排面 $(110)$ 同步贯穿绘制双向体对角线密排晶向 $[111]$；
   - 符号严谨规范：密排面统一使用圆括号 $(110)$，密排方向统一使用方括号 $[111]$；
   - 八面体间隙 / 八面体间隙中心、四面体间隙 / 四面体间隙中心独立观察与半径比测算。
6. **位错交割与动力学（3D）**（`#dislocation`）
   - 刃型位错与螺型位错运动干涉；
   - 割阶（Jog）与扭折（Kink）形成的动力学三维可视化演变过程。
7. **空间立体三元相图（3D）**（`#ternary-phase`）
   - 固态互不溶解三元共晶立体三棱柱曲面模型；
   - 纯净专业三维空间视角，等温水平截面与变温垂直截面剖切；
   - 底部相区图例采用严谨方块标注。

### 2. 考研刷题与记忆强化系统
8. **材料考研真题题库（1,317 题）**（`#flashcards`）
   - **全 12 章完整教材自然顺延体系**：
     - 第一章 晶体结构
     - 第二章 晶体缺陷
     - 第三章 扩散
     - 第四章 变形与回复、再结晶
     - 第五章 单组元相图与纯晶体凝固
     - 第六章 二元相图
     - 第七章 三元相图
     - 第八章 固态相变
     - 第九章 钢的热处理原理
     - 第十章 钢的热处理工艺
     - 第十一章 工业用钢
     - 第十二章 有色金属及合金
   - 涵盖 1,317 道经典考研原题，包含选择题、判断题、填空题、名词解释、综合计算与分析题；
   - 全面支持 KaTeX 数学与化学公式高精度排版，选项与解析清晰完整；
   - 支持章节筛选、题型过滤、考点检索、随机抽题、交互判题与错题重练。
9. **备考资料站与研友交流**（`#redemption`）
   - 推荐教材大纲、三轮高效复习规划、资料获取与答疑交流入口。

---

## 🛠️ 技术架构

- **前端架构**：原生 ES Modules（ESM），无需 Webpack/Vite 繁琐打包，开箱即用；
- **3D 引擎**：Three.js + OrbitControls（手势/鼠标自由平移、旋转与缩放）；
- **公式排版**：KaTeX 客户端数学公式渲染；
- **存储方案**：客户端 `localStorage` 离线持久化存储学习进度、做题记录与收藏夹；
- **托管兼容**：纯静态托管，零后端维护成本，支持 Cloudflare Pages、Vercel、GitHub Pages、Nginx。

---

## 💻 本地运行

无需安装复杂的构建工具，只需任意静态文件服务即可：

```bash

# 使用内置 Node.js 启动本地服务：
node server.js

# 打开浏览器访问：
http://127.0.0.1:8089/
```

File: data/metallurgy_questions.json (part 1 of 2)
[
  {
    "id": "1",
    "chapter": "第一章 钢的热处理原理",
    "type": "名词解释",
    "question": "奥氏体化",
    "answer": "钢加热到临界温度以上，使原始组织转变为奥氏体的过程。",
    "analysis": "奥氏体化依次涉及奥氏体形核、长大、剩余碳化物溶解和成分均匀化。"
  },
  {
    "id": "2",
    "chapter": "第一章 钢的热处理原理",
    "type": "名词解释",
    "question": "奥氏体起始晶粒度",
    "answer": "奥氏体转变刚完成、各晶粒边界刚相互接触时的晶粒大小。",
    "analysis": "它描述形成瞬间的奥氏体晶粒，不等同于实际加热保温后的晶粒度。"
  },
  {
    "id": "3",
    "chapter": "第一章 钢的热处理原理",
    "type": "名词解释",
    "question": "奥氏体实际晶粒度",
    "answer": "钢在某一具体加热温度和保温时间下实际获得的奥氏体晶粒大小。",
    "analysis": "实际晶粒度随工艺条件改变，是评价过热倾向和最终组织的重要依据。"
  },
  {
    "id": "4",
    "chapter": "第一章 钢的热处理原理",
    "type": "名词解释",
    "question": "奥氏体本质晶粒度",
    "answer": "按标准规定的试验条件测得、用于表征钢在高温下晶粒长大倾向的级别。",
    "analysis": "它反映的是晶粒长大倾向，而不是零件在任意热处理条件下的实际晶粒大小。"
  },
  {
    "id": "5",
    "chapter": "第一章 钢的热处理原理",
    "type": "名词解释",
    "question": "过冷奥氏体",
    "answer": "冷却到临界温度以下、尚未发生转变的亚稳奥氏体。",
    "analysis": "过冷奥氏体可随温度和时间条件不同转变为珠光体、贝氏体或马氏体。"
  },
  {
    "id": "6",
    "chapter": "第一章 钢的热处理原理",
    "type": "名词解释",
    "question": "TTT曲线",
    "answer": "描述过冷奥氏体在恒温条件下转变开始、终了及产物随温度和时间变化的曲线。",
    "analysis": "TTT 是 Time-Temperature-Transformation 的缩写，对应等温转变，而不是连续冷却。"
  },
  {
    "id": "7",
    "chapter": "第一章 钢的热处理原理",
    "type": "名词解释",
    "question": "CCT曲线",
    "answer": "描述过冷奥氏体在连续冷却条件下转变规律的曲线。",
    "analysis": "CCT 是 Continuous-Cooling-Transformation 的缩写，更接近多数实际热处理的冷却过程。"
  },
  {
    "id": "8",
    "chapter": "第一章 钢的热处理原理",
    "type": "名词解释",
    "question": "临界冷却速度",
    "answer": "在规定奥氏体化条件下，避免扩散型转变并获得马氏体所需的最小冷却速度。",
    "analysis": "临界冷却速度越小，说明钢越容易淬透。"
  },
  {
    "id": "9",
    "chapter": "第一章 钢的热处理原理",
    "type": "名词解释",
    "question": "马氏体",
    "answer": "碳在 α-Fe 中形成的过饱和间隙固溶体，是奥氏体经无扩散切变转变形成的亚稳组织。",
    "analysis": "马氏体是单相组织；高硬度来自过饱和固溶、相变亚结构及细化等强化作用。",
    "questionMath": "马氏体",
    "answerMath": "碳在 \\(\\alpha\\text{-Fe}\\) 中形成的过饱和间隙固溶体，是奥氏体经无扩散切变转变形成的亚稳组织。"
  },
  {
    "id": "10",
    "chapter": "第一章 钢的热处理原理",
    "type": "名词解释",
    "question": "上贝氏体",
    "answer": "在贝氏体转变区较高温度形成、呈羽毛状的铁素体与碳化物复相组织。",
    "analysis": "其碳化物多分布在铁素体条之间，韧性通常不如下贝氏体。"
  },
  {
    "id": "11",
    "chapter": "第一章 钢的热处理原理",
    "type": "名词解释",
    "question": "下贝氏体",
    "answer": "在贝氏体转变区较低温度形成、呈针状或竹叶状的铁素体与细小碳化物复相组织。",
    "analysis": "原文个别答案将其写成“颗粒状”，这里按组织学特征修正为针状或竹叶状。"
  },
  {
    "id": "12",
    "chapter": "第一章 钢的热处理原理",
    "type": "名词解释",
    "question": "钢的回火",
    "answer": "将淬火钢加热到 A₁ 以下某温度，保温后以适当方式冷却的热处理工艺。",
    "analysis": "回火用于稳定组织、降低淬火应力并获得所需的强韧性配合。",
    "answerMath": "将淬火钢加热到 \\(A_1\\) 以下某温度，保温后以适当方式冷却的热处理工艺。"
  },
  {
    "id": "13",
    "chapter": "第一章 钢的热处理原理",
    "type": "名词解释",
    "question": "回火马氏体",
    "answer": "低温回火后，由低过饱和度的 α 固溶体和弥散过渡碳化物组成的组织。",
    "analysis": "它保留马氏体形态，兼具高硬度和耐磨性，常用于工具、量具和渗碳件。",
    "answerMath": "低温回火后，由低过饱和度的 \\(\\alpha\\) 固溶体和弥散过渡碳化物组成的组织。"
  },
  {
    "id": "14",
    "chapter": "第一章 钢的热处理原理",
    "type": "名词解释",
    "question": "回火屈氏体",
    "answer": "中温回火后形成的针状铁素体与细小粒状渗碳体的复相组织。",
    "analysis": "该组织具有高弹性极限，常见于弹簧和热锻模具。"
  },
  {
    "id": "15",
    "chapter": "第一章 钢的热处理原理",
    "type": "名词解释",
    "question": "回火索氏体",
    "answer": "高温回火后形成的等轴铁素体与较粗粒状渗碳体的复相组织。",
    "analysis": "回火索氏体具有良好的强度、塑性和韧性配合，是调质件的典型组织。"
  },
  {
    "id": "16",
    "chapter": "第一章 钢的热处理原理",
    "type": "名词解释",
    "question": "第一类回火脆性",
    "answer": "钢在约 250～400 ℃ 回火时出现的不可逆韧性下降现象，又称低温回火脆性。",
    "analysis": "重新加热后不能用简单快冷消除，生产中主要通过避开敏感温区来防止。"
  },
  {
    "id": "17",
    "chapter": "第一章 钢的热处理原理",
    "type": "名词解释",
    "question": "第二类回火脆性",
    "answer": "某些合金钢在约 450～600 ℃ 回火并缓冷时出现的可逆韧性下降现象。",
    "analysis": "高温回火后快冷或加入 Mo、W 可抑制；已脆化工件可重新回火后快冷恢复。"
  },
  {
    "id": "18",
    "chapter": "第一章 钢的热处理原理",
    "type": "名词解释",
    "question": "时效硬化",
    "answer": "过饱和固溶体在脱溶过程中因溶质偏聚、亚稳相或第二相析出而使强度和硬度升高的现象。",
    "analysis": "强化通常在峰时效达到最大；继续保温进入过时效后，析出相粗化，强度下降。"
  },
  {
    "id": "19",
    "chapter": "第一章 钢的热处理原理",
    "type": "名词解释",
    "question": "GP区",
    "answer": "过饱和固溶体中与母相保持共格的溶质原子富集区。",
    "analysis": "GP 区会产生共格应变场，阻碍位错运动，是铝合金时效早期强化的重要来源。"
  },
  {
    "id": "20",
    "chapter": "第一章 钢的热处理原理",
    "type": "选择题",
    "question": "亚共析钢加热到 Ac1 与 Ac3 之间并保温后，其平衡组织主要是（ ）。",
    "answer": "B",
    "analysis": "此温区只有珠光体部分奥氏体化，先共析铁素体仍保留。",
    "options": [
      {
        "label": "A",
        "text": "奥氏体"
      },
      {
        "label": "B",
        "text": "铁素体＋奥氏体"
      },
      {
        "label": "C",
        "text": "铁素体＋珠光体"
      },
      {
        "label": "D",
        "text": "马氏体＋残余奥氏体"
      }
    ],
    "questionMath": "亚共析钢加热到 \\(A_{c1}\\) 与 \\(A_{c3}\\) 之间并保温后，其平衡组织主要是（ ）。"
  },
  {
    "id": "21",
    "chapter": "第一章 钢的热处理原理",
    "type": "选择题",
    "question": "影响奥氏体晶粒长大的主要工艺因素是（ ）。",
    "answer": "A",
    "analysis": "温度越高、保温越久，晶界迁移和晶粒长大通常越显著。",
    "options": [
      {
        "label": "A",
        "text": "加热温度和保温时间"
      },
      {
        "label": "B",
        "text": "工件表面颜色"
      },
      {
        "label": "C",
        "text": "冷却介质颜色"
      },
      {
        "label": "D",
        "text": "回火后的放置方向"
      }
    ]
  },
  {
    "id": "22",
    "chapter": "第一章 钢的热处理原理",
    "type": "选择题",
    "question": "下列转变中属于无扩散型转变的是（ ）。",
    "answer": "C",
    "analysis": "马氏体以协同切变方式形成，不依赖碳的长程扩散。",
    "options": [
      {
        "label": "A",
        "text": "珠光体转变"
      },
      {
        "label": "B",
        "text": "贝氏体转变"
      },
      {
        "label": "C",
        "text": "马氏体转变"
      },
      {
        "label": "D",
        "text": "奥氏体均匀化"
      }
    ]
  },
  {
    "id": "23",
    "chapter": "第一章 钢的热处理原理",
    "type": "选择题",
    "question": "共析钢中，随珠光体形成温度降低，片层间距和硬度通常分别（ ）。",
    "answer": "B",
    "analysis": "过冷度增大使片层细化，界面增多，强度和硬度提高。",
    "options": [
      {
        "label": "A",
        "text": "增大、降低"
      },
      {
        "label": "B",
        "text": "减小、升高"
      },
      {
        "label": "C",
        "text": "增大、升高"
      },
      {
        "label": "D",
        "text": "不变、不变"
      }
    ]
  },
  {
    "id": "24",
    "chapter": "第一章 钢的热处理原理",
    "type": "选择题",
    "question": "高碳钢中最常见的马氏体形态是（ ）。",
    "answer": "B",
    "analysis": "含碳量升高时片状马氏体比例增大；低碳钢以板条马氏体为主。",
    "options": [
      {
        "label": "A",
        "text": "板条状"
      },
      {
        "label": "B",
        "text": "片状"
      },
      {
        "label": "C",
        "text": "羽毛状"
      },
      {
        "label": "D",
        "text": "粒状"
      }
    ]
  },
  {
    "id": "25",
    "chapter": "第一章 钢的热处理原理",
    "type": "选择题",
    "question": "钢中马氏体硬度最主要受下列哪一因素影响？",
    "answer": "A",
    "analysis": "含碳量决定过饱和固溶强化程度，并影响马氏体亚结构。",
    "options": [
      {
        "label": "A",
        "text": "马氏体含碳量"
      },
      {
        "label": "B",
        "text": "奥氏体颜色"
      },
      {
        "label": "C",
        "text": "冷却介质密度"
      },
      {
        "label": "D",
        "text": "试样尺寸单位"
      }
    ]
  },
  {
    "id": "26",
    "chapter": "第一章 钢的热处理原理",
    "type": "选择题",
    "question": "关于 TTT 与 CCT 曲线，下列说法正确的是（ ）。",
    "answer": "C",
    "analysis": "原题把缩写对应关系写反；TTT 对应等温，CCT 对应连续冷却。",
    "options": [
      {
        "label": "A",
        "text": "TTT 描述连续冷却"
      },
      {
        "label": "B",
        "text": "CCT 描述等温转变"
      },
      {
        "label": "C",
        "text": "CCT 通常更接近实际连续冷却过程"
      },
      {
        "label": "D",
        "text": "二者只能用于有色合金"
      }
    ]
  },
  {
    "id": "27",
    "chapter": "第一章 钢的热处理原理",
    "type": "选择题",
    "question": "淬火碳钢在约 400 ℃ 回火后，典型组织是（ ）。",
    "answer": "B",
    "analysis": "400 ℃ 位于中温回火范围，典型组织为回火屈氏体。",
    "options": [
      {
        "label": "A",
        "text": "回火马氏体"
      },
      {
        "label": "B",
        "text": "回火屈氏体"
      },
      {
        "label": "C",
        "text": "回火索氏体"
      },
      {
        "label": "D",
        "text": "珠光体"
      }
    ]
  },
  {
    "id": "28",
    "chapter": "第一章 钢的热处理原理",
    "type": "选择题",
    "question": "第二类回火脆性主要降低钢的（ ）。",
    "answer": "C",
    "analysis": "回火脆性最直接的表现是冲击韧性显著下降，而静强度变化通常不大。",
    "options": [
      {
        "label": "A",
        "text": "密度"
      },
      {
        "label": "B",
        "text": "导热性"
      },
      {
        "label": "C",
        "text": "冲击韧性"
      },
      {
        "label": "D",
        "text": "熔点"
      }
    ]
  },
  {
    "id": "29",
    "chapter": "第一章 钢的热处理原理",
    "type": "选择题",
    "question": "时效硬度达到最大值后继续延长时效时间，硬度下降，这一阶段称为（ ）。",
    "answer": "D",
    "analysis": "析出相长大、间距增加并逐渐失去共格性，使强化作用减弱。",
    "options": [
      {
        "label": "A",
        "text": "欠时效"
      },
      {
        "label": "B",
        "text": "自然时效"
      },
      {
        "label": "C",
        "text": "峰时效"
      },
      {
        "label": "D",
        "text": "过时效"
      }
    ]
  },
  {
    "id": "30",
    "chapter": "第一章 钢的热处理原理",
    "type": "选择题",
    "question": "调幅分解的特征包括（ ）。",
    "answer": "BD",
    "analysis": "调幅分解在不稳定区内可无形核势垒地由微小成分起伏连续发展。",
    "options": [
      {
        "label": "A",
        "text": "必须先形成经典临界晶核"
      },
      {
        "label": "B",
        "text": "一种固溶体分解为结构相同而成分不同的两种固溶体"
      },
      {
        "label": "C",
        "text": "只发生在液态金属中"
      },
      {
        "label": "D",
        "text": "成分起伏可连续长大"
      }
    ],
    "multiple": true
  },
  {
    "id": "31",
    "chapter": "第一章 钢的热处理原理",
    "type": "选择题",
    "question": "为减轻第二类回火脆性，合金结构钢高温回火后宜（ ）。",
    "answer": "C",
    "analysis": "快冷可抑制杂质元素向原奥氏体晶界重新偏聚。",
    "options": [
      {
        "label": "A",
        "text": "炉冷"
      },
      {
        "label": "B",
        "text": "缓慢空冷"
      },
      {
        "label": "C",
        "text": "快速冷却"
      },
      {
        "label": "D",
        "text": "再次渗碳"
      }
    ]
  },
  {
    "id": "32",
    "chapter": "第一章 钢的热处理原理",
    "type": "填空题",
    "question": "奥氏体形成的四个基本阶段依次为____、____、____和____。",
    "answer": "奥氏体形核；奥氏体长大；剩余碳化物溶解；奥氏体成分均匀化。",
    "analysis": "相变先完成新相的形核与长大，随后碳化物继续溶解，碳和合金元素通过扩散趋于均匀。"
  },
  {
    "id": "33",
    "chapter": "第一章 钢的热处理原理",
    "type": "填空题",
    "question": "按转变机制，过冷奥氏体转变可概括为____型、____型和____型。",
    "answer": "扩散型；半扩散（过渡）型；无扩散切变型。",
    "analysis": "珠光体为扩散型，贝氏体具有切变与碳扩散共同参与的特征，马氏体为无扩散切变型。"
  },
  {
    "id": "34",
    "chapter": "第一章 钢的热处理原理",
    "type": "填空题",
    "question": "珠光体、索氏体和屈氏体的本质均为____与____的层片状混合物，区别主要在于____。",
    "answer": "铁素体；渗碳体；片层间距。",
    "analysis": "形成温度越低，片层越细，名称由珠光体向索氏体、屈氏体变化，硬度随之升高。"
  },
  {
    "id": "35",
    "chapter": "第一章 钢的热处理原理",
    "type": "填空题",
    "question": "低碳钢马氏体以____形态为主，高碳钢马氏体以____形态为主。",
    "answer": "板条；片状。",
    "analysis": "二者又常分别称为位错马氏体和孪晶马氏体。"
  },
  {
    "id": "36",
    "chapter": "第一章 钢的热处理原理",
    "type": "填空题",
    "question": "钢中典型贝氏体组织分为____和____。",
    "answer": "上贝氏体；下贝氏体。",
    "analysis": "上贝氏体呈羽毛状，下贝氏体呈针状或竹叶状，后者强韧性配合通常更好。"
  },
  {
    "id": "37",
    "chapter": "第一章 钢的热处理原理",
    "type": "填空题",
    "question": "低温、中温和高温回火的典型组织依次是____、____和____。",
    "answer": "回火马氏体；回火屈氏体；回火索氏体。",
    "analysis": "三类回火分别侧重耐磨性、弹性和综合力学性能。"
  },
  {
    "id": "38",
    "chapter": "第一章 钢的热处理原理",
    "type": "填空题",
    "question": "第一类回火脆性是____的，第二类回火脆性是____的。",
    "answer": "不可逆；可逆。",
    "analysis": "所谓可逆，是指第二类脆性可通过重新高温回火后快冷消除，但再次缓冷仍可能出现。"
  },
  {
    "id": "39",
    "chapter": "第一章 钢的热处理原理",
    "type": "填空题",
    "question": "在室温放置发生的时效称为____，在室温以上进行的时效称为____。",
    "answer": "自然时效；人工时效。",
    "analysis": "人工时效通过提高扩散速度缩短处理时间，但温度和时间需配合以避免过时效。"
  },
  {
    "id": "40",
    "chapter": "第一章 钢的热处理原理",
    "type": "判断题",
    "question": "奥氏体晶粒大小只由钢的化学成分决定，与加热制度无关。",
    "answer": "错",
    "analysis": "实际晶粒度同时受成分、加热温度、保温时间和原始组织等影响。"
  },
  {
    "id": "41",
    "chapter": "第一章 钢的热处理原理",
    "type": "判断题",
    "question": "钢加热到临界点以上后立即获得成分完全均匀的奥氏体。",
    "answer": "错",
    "analysis": "奥氏体形成后仍需剩余碳化物溶解和成分均匀化，通常需要足够保温时间。"
  },
  {
    "id": "42",
    "chapter": "第一章 钢的热处理原理",
    "type": "判断题",
    "question": "珠光体转变需要铁和碳原子的扩散。",
    "answer": "对",
    "analysis": "珠光体是铁素体与渗碳体协同形成的扩散型转变产物。"
  },
  {
    "id": "43",
    "chapter": "第一章 钢的热处理原理",
    "type": "判断题",
    "question": "贝氏体是单一相。",
    "answer": "错",
    "analysis": "贝氏体是铁素体与碳化物组成的复相组织，而马氏体才是过饱和固溶体单相。"
  },
  {
    "id": "44",
    "chapter": "第一章 钢的热处理原理",
    "type": "判断题",
    "question": "马氏体转变量主要取决于冷却所达到的温度，而不是在该温度的停留时间。",
    "answer": "对",
    "analysis": "马氏体转变具有非等温、无扩散特征；降温越低，转变量通常越大。"
  },
  {
    "id": "45",
    "chapter": "第一章 钢的热处理原理",
    "type": "判断题",
    "question": "钢的马氏体硬度随含碳量增加而持续线性增加，没有饱和趋势。",
    "answer": "错",
    "analysis": "硬度随含碳量增加而上升，但高碳区增幅趋缓，且残余奥氏体增多会影响实测硬度。"
  },
  {
    "id": "46",
    "chapter": "第一章 钢的热处理原理",
    "type": "判断题",
    "question": "通常下贝氏体的强韧性配合优于上贝氏体。",
    "answer": "对",
    "analysis": "下贝氏体中的碳化物细小弥散，裂纹扩展阻力较高。"
  },
  {
    "id": "47",
    "chapter": "第一章 钢的热处理原理",
    "type": "判断题",
    "question": "所有钢都会同样明显地出现第一类和第二类回火脆性。",
    "answer": "错",
    "analysis": "第一类较普遍；第二类主要见于含特定合金元素和杂质元素的合金结构钢。"
  },
  {
    "id": "48",
    "chapter": "第一章 钢的热处理原理",
    "type": "判断题",
    "question": "淬火钢一般应及时回火。",
    "answer": "对",
    "analysis": "淬火组织不稳定且内应力大，及时回火可降低开裂风险并调整性能。"
  },
  {
    "id": "49",
    "chapter": "第一章 钢的热处理原理",
    "type": "判断题",
    "question": "经淬火再高温回火的中碳钢通常具有较好的综合力学性能。",
    "answer": "对",
    "analysis": "原文误写为“退火再高温回火”，已修正；淬火加高温回火即调质。"
  },
  {
    "id": "50",
    "chapter": "第一章 钢的热处理原理",
    "type": "判断题",
    "question": "第一类回火脆性可用重新回火后快冷彻底消除。",
    "answer": "错",
    "analysis": "重新回火后快冷可消除的是第二类回火脆性；第一类应通过避开敏感温区预防。"
  },
  {
    "id": "51",
    "chapter": "第一章 钢的热处理原理",
    "type": "判断题",
    "question": "过时效会因析出相粗化而使合金硬度下降。",
    "answer": "对",
    "analysis": "颗粒粗化、间距增大或失去共格性都会降低对位错的阻碍。"
  },
  {
    "id": "52",
    "chapter": "第一章 钢的热处理原理",
    "type": "综合题",
    "question": "影响奥氏体形成速度的主要因素有哪些？",
    "answer": "加热温度、原始组织、钢的含碳量与合金元素、加热速度等。",
    "analysis": "提高过热度通常加快形核和扩散；细小原始组织提供更多形核位置；合金元素对扩散和碳化物稳定性的影响各不相同。"
  },
  {
    "id": "53",
    "chapter": "第一章 钢的热处理原理",
    "type": "综合题",
    "question": "比较板条马氏体与片状马氏体的形态、亚结构和性能。",
    "answer": "板条马氏体多见于低碳钢，亚结构以高密度位错为主，韧性较好；片状马氏体多见于高碳钢，常含孪晶，硬度高而脆性较大。",
    "analysis": "性能差异不仅来自形态，也来自含碳量、亚结构、残余奥氏体和显微裂纹倾向。"
  },
  {
    "id": "54",
    "chapter": "第一章 钢的热处理原理",
    "type": "综合题",
    "question": "比较珠光体、贝氏体和马氏体转变的主要特征。",
    "answer": "珠光体为扩散型转变；贝氏体兼有切变形成铁素体和碳扩散析出碳化物的特征；马氏体为无扩散切变转变。三者的形成温区依次降低。",
    "analysis": "转变机制决定了形貌、相组成和性能：珠光体与贝氏体均为复相组织，马氏体是过饱和固溶体。"
  },
  {
    "id": "55",
    "chapter": "第一章 钢的热处理原理",
    "type": "综合题",
    "question": "为什么细片状珠光体比粗片状珠光体强度和硬度高？",
    "answer": "片层间距小，铁素体/渗碳体界面密度大，对位错运动的阻碍更强。",
    "analysis": "珠光体形成温度降低会提高过冷度并细化片层，因此索氏体、屈氏体比粗珠光体更硬。"
  },
  {
    "id": "56",
    "chapter": "第一章 钢的热处理原理",
    "type": "综合题",
    "question": "说明钢经淬火后必须回火的原因。",
    "answer": "淬火马氏体和残余奥氏体处于不稳定状态，工件还存在较大的热应力与组织应力。回火可稳定组织、降低或消除应力并获得所需性能配合。",
    "analysis": "若不及时回火，零件可能在存放或使用中发生尺寸变化、变形甚至开裂。"
  },
  {
    "id": "57",
    "chapter": "第一章 钢的热处理原理",
    "type": "综合题",
    "question": "第一类与第二类回火脆性有什么主要区别？",
    "answer": "第一类约在250～400 ℃出现、不可逆，主要靠避开温区；第二类约在450～600 ℃出现、可逆，主要与杂质元素晶界偏聚有关，可用重新回火后快冷消除。",
    "analysis": "第二类脆性可通过高温回火后快冷以及加入 Mo、W 等措施抑制。"
  },
  {
    "id": "58",
    "chapter": "第一章 钢的热处理原理",
    "type": "综合题",
    "question": "影响合金时效动力学的主要因素有哪些？",
    "answer": "时效温度、合金成分和晶体缺陷等。",
    "analysis": "升温通常加快原子扩散；缺陷可提供快速扩散通道和异质形核位置；合金成分决定过饱和度与析出相稳定性。"
  },
  {
    "id": "59",
    "chapter": "第一章 钢的热处理原理",
    "type": "综合题",
    "question": "说明欠时效、峰时效和过时效的组织与性能变化。",
    "answer": "欠时效阶段细小析出结构逐渐形成，强度上升；峰时效时强化达到最大；过时效时析出相粗化、间距增大或失去共格，强度和硬度下降。",
    "analysis": "时效温度越高，达到峰值所需时间通常越短，但峰值及组织稳定性会随体系而变。"
  },
  {
    "id": "60",
    "chapter": "第一章 钢的热处理原理",
    "type": "综合题",
    "question": "根据图示 TTT 曲线，指出 A₁、转变开始线、转变终了线、Mₛ、Mf 以及 P、B、M+A 区的意义。",
    "answer": "A₁以上为稳定奥氏体区；两条C形曲线分别为扩散型转变开始线和终了线；Mₛ、Mf分别表示马氏体转变开始与基本终了温度；P、B和M+A分别表示珠光体、贝氏体以及马氏体与残余奥氏体区。",
    "analysis": "读图时先判定冷却路径是否穿过开始线，再判断是否到达终了线；若剩余奥氏体降到 Mₛ 以下，才继续形成马氏体。",
    "questionMath": "根据图示 TTT 曲线，指出 \\(A_1\\)、转变开始线、转变终了线、\\(M_s\\)、\\(M_f\\) 以及 P、B、M+A 区的意义。",
    "images": [
      {
        "src": "assets/images/ttt-curve.png",
        "alt": "共析钢过冷奥氏体等温转变曲线"
      }
    ]
  },
  {
    "id": "61",
    "chapter": "第一章 钢的热处理原理",
    "type": "综合题",
    "question": "比较图中的 TTT 与 CCT 曲线，并说明二者不能互相直接替代的原因。",
    "answer": "TTT 描述等温转变，CCT 描述连续冷却。相对于 TTT，CCT 的转变线通常向右下方移动，产物区域和临界冷却速度也可能不同。",
    "analysis": "连续冷却过程中温度不断变化，转变孕育和长大受到整个热历程影响，因此不能把某一等温转变结果简单等同于连续冷却结果。",
    "images": [
      {
        "src": "assets/images/ttt-cct-comparison.png",
        "alt": "TTT曲线与CCT曲线比较示意图"
      }
    ]
  },
  {
    "id": "62",
    "chapter": "第一章 钢的热处理原理",
    "type": "综合题",
    "question": "某钢奥氏体化后按一条冷却曲线冷却。说明如何利用 CCT 图判断室温组织。",
    "answer": "沿实际冷却曲线依次观察其与各转变开始线、终了线及 Mₛ 线的交点：穿过某扩散型转变区即形成相应组织；未转变的奥氏体降到 Mₛ 以下形成马氏体，室温仍可能保留残余奥氏体。",
    "analysis": "必须同时考虑路径和转变量，不能只看最终温度；同一路径可能得到铁素体、珠光体、贝氏体、马氏体和残余奥氏体的混合组织。",
    "answerMath": "沿实际冷却曲线依次观察其与各转变开始线、终了线及 \\(M_s\\) 线的交点：穿过某扩散型转变区即形成相应组织；未转变的奥氏体降到 \\(M_s\\) 以下形成马氏体，室温仍可能保留残余奥氏体。",
    "images": [
      {
        "src": "assets/images/cct-curve.png",
        "alt": "共析钢过冷奥氏体连续冷却转变曲线"
      }
    ]
  },
  {
    "id": "63",
    "chapter": "第二章 钢的热处理工艺",
    "type": "名词解释",
    "question": "钢的热处理",
    "answer": "将钢在固态下按规定进行加热、保温和冷却，以改变组织并获得所需性能的工艺。",
    "analysis": "一般不改变工件整体形状；组织变化是性能改变的基础。"
  },
  {
    "id": "64",
    "chapter": "第二章 钢的热处理工艺",
    "type": "名词解释",
    "question": "完全退火",
    "answer": "将亚共析钢加热到 Ac3 以上适当温度，保温后随炉缓冷，以获得接近平衡组织的退火工艺。",
    "analysis": "完全退火可细化组织、降低硬度、改善切削加工性并消除部分内应力。",
    "answerMath": "将亚共析钢加热到 \\(A_{c3}\\) 以上适当温度，保温后随炉缓冷，以获得接近平衡组织的退火工艺。"
  },
  {
    "id": "65",
    "chapter": "第二章 钢的热处理工艺",
    "type": "名词解释",
    "question": "球化退火",
    "answer": "使钢中碳化物球状化的退火工艺，常用于共析钢和过共析钢。",
    "analysis": "球状碳化物可降低硬度、改善切削加工性，并为后续淬火获得均匀细小马氏体作准备。"
  },
  {
    "id": "66",
    "chapter": "第二章 钢的热处理工艺",
    "type": "名词解释",
    "question": "正火",
    "answer": "将钢加热到完全奥氏体化温度，保温后在空气中冷却的热处理工艺。",
    "analysis": "正火冷速比炉冷快，组织通常比完全退火细，强度和硬度也较高。"
  },
  {
    "id": "67",
    "chapter": "第二章 钢的热处理工艺",
    "type": "名词解释",
    "question": "淬火",
    "answer": "将钢奥氏体化后以大于临界冷却速度冷却，获得马氏体或以下贝氏体为主组织的工艺。",
    "analysis": "淬火的核心是获得非平衡高强组织，随后通常需要回火。"
  },
  {
    "id": "68",
    "chapter": "第二章 钢的热处理工艺",
    "type": "名词解释",
    "question": "淬透性",
    "answer": "钢在规定淬火条件下获得淬硬层深度和硬度分布的能力。",
    "analysis": "淬透性取决于过冷奥氏体稳定性，主要受化学成分、奥氏体化状态等影响，常用端淬试验评价。"
  },
  {
    "id": "69",
    "chapter": "第二章 钢的热处理工艺",
    "type": "名词解释",
    "question": "淬硬性",
    "answer": "钢淬火后所能达到的最高硬度。",
    "analysis": "淬硬性主要取决于马氏体含碳量；它与淬透性是不同概念，不能互相替代。"
  },
  {
    "id": "70",
    "chapter": "第二章 钢的热处理工艺",
    "type": "名词解释",
    "question": "端淬试验",
    "answer": "将标准圆柱试样奥氏体化后，从一端喷水冷却，再测量距水冷端不同位置硬度的试验。",
    "analysis": "硬度下降越慢、有效淬硬距离越长，钢的淬透性越好。"
  },
  {
    "id": "71",
    "chapter": "第二章 钢的热处理工艺",
    "type": "名词解释",
    "question": "单液淬火",
    "answer": "工件奥氏体化后放入一种淬火介质中连续冷却到介质温度的淬火方法。",
    "analysis": "工艺简单，但在低温区冷却仍可能较快，工件应力和变形开裂倾向较大。"
  },
  {
    "id": "72",
    "chapter": "第二章 钢的热处理工艺",
    "type": "名词解释",
    "question": "双液淬火",
    "answer": "工件先在冷却能力强的介质中快速冷却，接近 Mₛ 后转入冷却能力弱的介质继续冷却。",
    "analysis": "该方法兼顾避开 C 曲线鼻尖与减小低温区应力，但转移时机控制要求高。",
    "answerMath": "工件先在冷却能力强的介质中快速冷却，接近 \\(M_s\\) 后转入冷却能力弱的介质继续冷却。"
  },
  {
    "id": "73",
    "chapter": "第二章 钢的热处理工艺",
    "type": "名词解释",
    "question": "分级淬火",
    "answer": "工件先淬入略高于 Mₛ 的热浴，待内外温度均匀后取出空冷，使马氏体在较缓和条件下形成。",
    "analysis": "温度均匀化可显著减小热应力和组织应力，适用于尺寸较小、形状复杂的工件。",
    "answerMath": "工件先淬入略高于 \\(M_s\\) 的热浴，待内外温度均匀后取出空冷，使马氏体在较缓和条件下形成。"
  },
  {
    "id": "74",
    "chapter": "第二章 钢的热处理工艺",
    "type": "名词解释",
    "question": "等温淬火",
    "answer": "工件奥氏体化后快冷到贝氏体转变温区等温，待奥氏体转变为下贝氏体后再冷至室温的工艺。",
    "analysis": "它可获得较好的强韧性和较小变形，但受钢的淬透性及工件尺寸限制。"
  },
  {
    "id": "75",
    "chapter": "第二章 钢的热处理工艺",
    "type": "名词解释",
    "question": "调质处理",
    "answer": "淬火加高温回火的复合热处理工艺。",
    "analysis": "典型组织是回火索氏体，适合承受复杂和交变载荷的重要结构件。"
  },
  {
    "id": "76",
    "chapter": "第二章 钢的热处理工艺",
    "type": "名词解释",
    "question": "表面淬火",
    "answer": "仅使工件表层奥氏体化并快速冷却，而心部基本保持原组织的表面热处理。",
    "analysis": "它获得表面高硬度、心部高韧性的性能梯度，常见方法有感应加热和火焰加热。"
  },
  {
    "id": "77",
    "chapter": "第二章 钢的热处理工艺",
    "type": "名词解释",
    "question": "化学热处理",
    "answer": "将工件置于含活性介质中加热，使一种或多种元素渗入表层以改变成分、组织和性能的热处理。",
    "analysis": "典型工艺包括渗碳、渗氮和碳氮共渗。"
  },
  {
    "id": "78",
    "chapter": "第二章 钢的热处理工艺",
    "type": "选择题",
    "question": "为降低过共析工具钢硬度、改善切削加工性并为淬火作组织准备，宜采用（ ）。",
    "answer": "B",
    "analysis": "球化退火使网状或片状碳化物转为球状，是高碳钢常用的预备热处理。",
    "options": [
      {
        "label": "A",
        "text": "完全退火"
      },
      {
        "label": "B",
        "text": "球化退火"
      },
      {
        "label": "C",
        "text": "高温正火"
      },
      {
        "label": "D",
        "text": "表面淬火"
      }
    ]
  },
  {
    "id": "79",
    "chapter": "第二章 钢的热处理工艺",
    "type": "选择题",
    "question": "低碳钢锻件为改善切削加工性，通常优先采用（ ）。",
    "answer": "B",
    "analysis": "低碳钢退火后可能过软而粘刀，正火可细化组织并适当提高硬度。",
    "options": [
      {
        "label": "A",
        "text": "完全退火"
      },
      {
        "label": "B",
        "text": "正火"
      },
      {
        "label": "C",
        "text": "低温回火"
      },
      {
        "label": "D",
        "text": "渗氮"
      }
    ]
  },
  {
    "id": "80",
    "chapter": "第二章 钢的热处理工艺",
    "type": "选择题",
    "question": "亚共析钢完全退火的正常加热温度通常是（ ）。",
    "answer": "C",
    "analysis": "需使铁素体和珠光体完全奥氏体化，同时避免温度过高造成晶粒粗化。",
    "options": [
      {
        "label": "A",
        "mathText": "\\(A_1\\) 以下",
        "text": "A₁以下"
      },
      {
        "label": "B",
        "mathText": "\\(A_{c1}\\) 以上 20～30 ℃",
        "text": "Ac1以上20～30 ℃"
      },
      {
        "label": "C",
        "mathText": "\\(A_{c3}\\) 以上 30～50 ℃",
        "text": "Ac3以上30～50 ℃"
      },
      {
        "label": "D",
        "mathText": "\\(A_{cm}\\) 以上 100 ℃",
        "text": "Acm以上100 ℃"
      }
    ]
  },
  {
    "id": "81",
    "chapter": "第二章 钢的热处理工艺",
    "type": "选择题",
    "question": "过共析钢淬火时通常加热到（ ）。",
    "answer": "B",
    "analysis": "采用不完全淬火可保留部分细小碳化物，提高耐磨性并避免奥氏体含碳过高和晶粒粗大。",
    "options": [
      {
        "label": "A",
        "mathText": "\\(A_{c1}\\) 以下",
        "text": "Ac1以下"
      },
      {
        "label": "B",
        "mathText": "\\(A_{c1}\\) 以上 30～50 ℃",
        "text": "Ac1以上30～50 ℃"
      },
      {
        "label": "C",
        "mathText": "\\(A_{cm}\\) 以上 30～50 ℃",
        "text": "Acm以上30～50 ℃"
      },
      {
        "label": "D",
        "text": "熔点附近"
      }
    ]
  },
  {
    "id": "82",
    "chapter": "第二章 钢的热处理工艺",
    "type": "选择题",
    "question": "下列因素中，对钢的淬透性影响最大的是（ ）。",
    "answer": "A",
    "analysis": "除 Co 外，多数溶入奥氏体的合金元素可使 C 曲线右移，提高淬透性；奥氏体晶粒和奥氏体化条件也有影响。",
    "options": [
      {
        "label": "A",
        "text": "钢的化学成分"
      },
      {
        "label": "B",
        "text": "零件表面粗糙度单位"
      },
      {
        "label": "C",
        "text": "回火炉颜色"
      },
      {
        "label": "D",
        "text": "硬度计型号"
      }
    ]
  },
  {
    "id": "83",
    "chapter": "第二章 钢的热处理工艺",
    "type": "选择题",
    "question": "相同奥氏体化条件下，端淬曲线越平缓说明钢的（ ）。",
    "answer": "B",
    "analysis": "距水冷端较远处仍保持较高硬度，说明较慢冷却也能形成较多马氏体。",
    "options": [
      {
        "label": "A",
        "text": "淬硬性越低"
      },
      {
        "label": "B",
        "text": "淬透性越好"
      },
      {
        "label": "C",
        "text": "含碳量必为零"
      },
      {
        "label": "D",
        "text": "回火脆性越大"
      }
    ]
  },
  {
    "id": "84",
    "chapter": "第二章 钢的热处理工艺",
    "type": "选择题",
    "question": "为获得高弹性极限，淬火后的弹簧钢通常采用（ ）。",
    "answer": "B",
    "analysis": "中温回火获得回火屈氏体，兼有高弹性极限和一定韧性。",
    "options": [
      {
        "label": "A",
        "text": "低温回火"
      },
      {
        "label": "B",
        "text": "中温回火"
      },
      {
        "label": "C",
        "text": "高温回火"
      },
      {
        "label": "D",
        "text": "完全退火"
      }
    ]
  },
  {
    "id": "85",
    "chapter": "第二章 钢的热处理工艺",
    "type": "选择题",
    "question": "中碳结构钢重要轴类零件常采用的最终热处理是（ ）。",
    "answer": "B",
    "analysis": "调质获得回火索氏体，适合承受冲击和交变载荷。",
    "options": [
      {
        "label": "A",
        "text": "球化退火"
      },
      {
        "label": "B",
        "text": "调质"
      },
      {
        "label": "C",
        "text": "低温回火"
      },
      {
        "label": "D",
        "text": "去应力退火"
      }
    ]
  },
  {
    "id": "86",
    "chapter": "第二章 钢的热处理工艺",
    "type": "选择题",
    "question": "既要求表面高硬度又要求心部良好韧性的中碳钢轴，可采用（ ）。",
    "answer": "B",
    "analysis": "调质改善心部综合性能，表面淬火及低温回火建立耐磨硬化层。",
    "options": [
      {
        "label": "A",
        "text": "整体完全退火"
      },
      {
        "label": "B",
        "text": "调质后表面淬火＋低温回火"
      },
      {
        "label": "C",
        "text": "球化退火"
      },
      {
        "label": "D",
        "text": "高温扩散退火"
      }
    ]
  },
  {
    "id": "87",
    "chapter": "第二章 钢的热处理工艺",
    "type": "选择题",
    "question": "下列哪种淬火方法最有利于减小复杂小工件的变形？",
    "answer": "B",
    "analysis": "分级停留使工件内外温度趋于一致，再缓慢通过马氏体转变区。",
    "options": [
      {
        "label": "A",
        "text": "单液淬火"
      },
      {
        "label": "B",
        "text": "分级淬火"
      },
      {
        "label": "C",
        "text": "水中连续强冷"
      },
      {
        "label": "D",
        "text": "提高奥氏体化温度"
      }
    ]
  },
  {
    "id": "88",
    "chapter": "第二章 钢的热处理工艺",
    "type": "选择题",
    "question": "渗碳的主要目的通常是（ ）。",
    "answer": "B",
    "analysis": "渗碳后还需淬火和低温回火，才能把高碳表层转变为高硬度回火马氏体。",
    "options": [
      {
        "label": "A",
        "text": "提高低碳钢心部碳含量"
      },
      {
        "label": "B",
        "text": "提高工件表层碳含量，获得硬表面与韧心部"
      },
      {
        "label": "C",
        "text": "消除所有合金元素"
      },
      {
        "label": "D",
        "text": "使整个截面成为珠光体"
      }
    ]
  },
  {
    "id": "89",
    "chapter": "第二章 钢的热处理工艺",
    "type": "选择题",
    "question": "感应加热表面淬火后通常采用（ ）。",
    "answer": "A",
    "analysis": "低温回火用于降低表层淬火应力，同时尽量保持高硬度和耐磨性。",
    "options": [
      {
        "label": "A",
        "text": "低温回火"
      },
      {
        "label": "B",
        "text": "高温退火"
      },
      {
        "label": "C",
        "text": "球化退火"
      },
      {
        "label": "D",
        "text": "均匀化退火"
      }
    ]
  },
  {
    "id": "90",
    "chapter": "第二章 钢的热处理工艺",
    "type": "填空题",
    "question": "热处理工艺的三个基本过程是____、____和____。",
    "answer": "加热；保温；冷却。",
    "analysis": "不同热处理的本质差别主要体现在加热温度、保温条件和冷却路径。"
  },
  {
    "id": "91",
    "chapter": "第二章 钢的热处理工艺",
    "type": "填空题",
    "question": "亚共析钢完全退火通常加热到____以上30～50 ℃，过共析钢球化退火通常在____附近进行。",
    "answer": "A_c3；A_c1。",
    "analysis": "亚共析钢需完全奥氏体化；过共析钢球化退火则应避免碳化物全部溶解。",
    "answerMath": "\\(A_{c3}\\)；\\(A_{c1}\\)。"
  },
  {
    "id": "92",
    "chapter": "第二章 钢的热处理工艺",
    "type": "填空题",
    "question": "亚共析钢和过共析钢常用的淬火加热温度分别为____以上30～50 ℃和____以上30～50 ℃。",
    "answer": "A_c3；A_c1。",
    "analysis": "过共析钢一般采用不完全淬火，不加热到 Acm 以上。",
    "answerMath": "\\(A_{c3}\\)；\\(A_{c1}\\)。"
  },
  {
    "id": "93",
    "chapter": "第二章 钢的热处理工艺",
    "type": "填空题",
    "question": "淬火应力包括____和____。",
    "answer": "热应力；组织应力。",
    "analysis": "温度梯度引起热应力，不同部位相变时间和体积变化差异引起组织应力。"
  },
  {
    "id": "94",
    "chapter": "第二章 钢的热处理工艺",
    "type": "填空题",
    "question": "衡量钢淬透性的常用方法是____试验。",
    "answer": "端淬（末端淬火）。",
    "analysis": "端淬试样沿轴向获得连续变化的冷却速度，可用一条曲线比较材料淬透性。"
  },
  {
    "id": "95",
    "chapter": "第二章 钢的热处理工艺",
    "type": "填空题",
    "question": "低温回火、中温回火和高温回火的典型温度范围依次为____、____和____。",
    "answer": "150～250 ℃；350～500 ℃；500～650 ℃。",
    "analysis": "不同教材边界可能略有差异，作题时应同时结合组织和用途判断。"
  },
  {
    "id": "96",
    "chapter": "第二章 钢的热处理工艺",
    "type": "填空题",
    "question": "调质处理的工艺组合是____加____，典型组织为____。",
    "answer": "淬火；高温回火；回火索氏体。",
    "analysis": "调质以良好的综合力学性能为目标。"
  },
  {
    "id": "97",
    "chapter": "第二章 钢的热处理工艺",
    "type": "填空题",
    "question": "化学热处理的基本过程通常包括介质中活性原子的____、工件表面的____和向内部的____。",
    "answer": "产生；吸附（并被吸收）；扩散。",
    "analysis": "三个环节共同控制渗层形成速度和浓度分布。"
  },
  {
    "id": "98",
    "chapter": "第二章 钢的热处理工艺",
    "type": "判断题",
    "question": "退火的冷却速度通常比正火慢。",
    "answer": "对",
    "analysis": "退火多随炉缓冷，正火多在空气中冷却，因此正火组织更细、硬度较高。"
  },
  {
    "id": "99",
    "chapter": "第二章 钢的热处理工艺",
    "type": "判断题",
    "question": "任何成分的钢都应采用相同的淬火加热温度。",
    "answer": "错",
    "analysis": "淬火温度应根据钢的临界点、碳含量、合金化和原始组织确定。"
  },
  {
    "id": "100",
    "chapter": "第二章 钢的热处理工艺",
    "type": "判断题",
    "question": "淬透性好的钢，其淬火后最高硬度一定更高。",
    "answer": "错",
    "analysis": "淬透性描述截面获得马氏体的深度，最高硬度主要取决于马氏体含碳量。二者没有直接等价关系。"
  },
  {
    "id": "101",
    "chapter": "第二章 钢的热处理工艺",
    "type": "判断题",
    "question": "钢件尺寸和淬火介质会影响实际淬硬层深度，但不属于材料本身的淬透性。",
    "answer": "对",
    "analysis": "实际淬硬效果由材料淬透性与冷却条件共同决定；比较材料时需采用规定试验条件。"
  },
  {
    "id": "102",
    "chapter": "第二章 钢的热处理工艺",
    "type": "判断题",
    "question": "提高淬火加热温度总能无代价地提高零件性能。",
    "answer": "错",
    "analysis": "温度过高会造成奥氏体晶粒粗大、氧化脱碳，并增加变形和开裂倾向。"
  },
  {
    "id": "103",
    "chapter": "第二章 钢的热处理工艺",
    "type": "判断题",
    "question": "水的低温区冷却能力通常较强，可能增加淬火开裂倾向。",
    "answer": "对",
    "analysis": "马氏体转变区冷却过快会增大组织应力，因此碳钢水淬时需特别注意尺寸和形状。"
  },
  {
    "id": "104",
    "chapter": "第二章 钢的热处理工艺",
    "type": "判断题",
    "question": "分级淬火的主要目的是让工件在马氏体转变前内外温度尽量均匀。",
    "answer": "对",
    "analysis": "均温后再通过马氏体转变区，可减小温差和相变不同步造成的应力。"
  },
  {
    "id": "105",
    "chapter": "第二章 钢的热处理工艺",
    "type": "判断题",
    "question": "等温淬火的目标组织通常是下贝氏体。",
    "answer": "对",
    "analysis": "适当温区等温可获得下贝氏体，兼具较高强度、韧性和较小变形。"
  },
  {
    "id": "106",
    "chapter": "第二章 钢的热处理工艺",
    "type": "判断题",
    "question": "表面淬火会显著提高整个工件截面的碳含量。",
    "answer": "错",
    "analysis": "表面淬火只改变表层组织，不改变成分；改变表层成分需采用化学热处理。"
  },
  {
    "id": "107",
    "chapter": "第二章 钢的热处理工艺",
    "type": "判断题",
    "question": "渗碳后一般还要进行淬火和低温回火。",
    "answer": "对",
    "analysis": "渗碳只建立碳浓度梯度，后续淬火回火才形成高硬耐磨表层。"
  },
  {
    "id": "108",
    "chapter": "第二章 钢的热处理工艺",
    "type": "综合题",
    "question": "退火与正火有哪些主要区别？",
    "answer": "二者加热目的相近，但退火通常随炉缓冷，正火在空气中冷却。正火组织更细、强度硬度较高；退火更软、内应力更小。",
    "analysis": "选择时需结合含碳量与后续加工：低碳钢常用正火改善切削，高碳钢常用球化退火。"
  },
  {
    "id": "109",
    "chapter": "第二章 钢的热处理工艺",
    "type": "综合题",
    "question": "为什么过共析钢淬火通常不加热到 Acm 以上？",
    "answer": "若完全奥氏体化，会使奥氏体含碳量过高、晶粒粗化，淬火后残余奥氏体增多、脆性和开裂倾向增大。采用 Ac1 以上适当温度可保留细小碳化物并提高耐磨性。",
    "analysis": "过共析钢的正常淬火属于不完全淬火，这与亚共析钢通常加热到 Ac3 以上不同。",
    "questionMath": "为什么过共析钢淬火通常不加热到 \\(A_{cm}\\) 以上？",
    "answerMath": "若完全奥氏体化，会使奥氏体含碳量过高、晶粒粗化，淬火后残余奥氏体增多、脆性和开裂倾向增大。采用 \\(A_{c1}\\) 以上适当温度可保留细小碳化物并提高耐磨性。"
  },
  {
    "id": "110",
    "chapter": "第二章 钢的热处理工艺",
    "type": "综合题",
    "question": "说明理想淬火冷却介质在三个温度区间应具有怎样的冷却能力。",
    "answer": "高温区可较快但不必过强，以减少热应力；C曲线鼻尖附近应快速冷却以避免珠光体或贝氏体转变；M_s以下应缓慢冷却以减小组织应力。",
    "analysis": "理想冷却强调分段控制，不是全温区越快越好。",
    "answerMath": "高温区可较快但不必过强，以减少热应力；C 曲线鼻尖附近应快速冷却以避免珠光体或贝氏体转变；\\(M_s\\) 以下应缓慢冷却以减小组织应力。",
    "images": [
      {
        "src": "assets/images/ideal-quench-cooling.png",
        "alt": "钢的理想淬火冷却曲线示意图"
      }
    ]
  },
  {
    "id": "111",
    "chapter": "第二章 钢的热处理工艺",
    "type": "综合题",
    "question": "比较单液、双液、分级和等温淬火的特点。",
    "answer": "单液淬火简单但应力较大；双液淬火兼顾高温快冷与低温缓冷但转移时机难控；分级淬火先在 M_s 上方均温后空冷，变形小；等温淬火在贝氏体区完成转变，获得下贝氏体。",
    "analysis": "方法选择取决于钢的淬透性、工件截面、形状复杂程度和性能要求。",
    "answerMath": "单液淬火简单但应力较大；双液淬火兼顾高温快冷与低温缓冷但转移时机难控；分级淬火先在 \\(M_s\\) 上方均温后空冷，变形小；等温淬火在贝氏体区完成转变，获得下贝氏体。",
    "images": [
      {
        "src": "assets/images/quenching-methods.png",
        "alt": "常用淬火方法冷却曲线示意图"
      }
    ]
  },
  {
    "id": "112",
    "chapter": "第二章 钢的热处理工艺",
    "type": "综合题",
    "question": "说明淬火工件变形和开裂的主要原因及减小措施。",
    "answer": "主要原因是截面温差引起的热应力和相变不同步引起的组织应力。可采用合理结构、均匀加热、合适介质与搅拌方式、分级或等温淬火、及时回火等措施。",
    "analysis": "控制应力峰值和分布比单纯降低冷速更重要，因为冷速仍需满足组织要求。"
  },
  {
    "id": "113",
    "chapter": "第二章 钢的热处理工艺",
    "type": "综合题",
    "question": "淬透性与淬硬性有什么区别？",
    "answer": "淬透性是获得淬硬层深度和硬度分布的能力，主要取决于过冷奥氏体稳定性；淬硬性是淬火后可达到的最高硬度，主要取决于马氏体含碳量。",
    "analysis": "二者是不同指标，但钢的成分可能分别影响它们，因此不能简单说“完全无关”。"
  },
  {
    "id": "114",
    "chapter": "第二章 钢的热处理工艺",
    "type": "综合题",
    "question": "表面淬火与渗碳的本质区别是什么？",
    "answer": "表面淬火只改变表层组织而基本不改变成分，适用于含碳量足以淬硬的钢；渗碳先提高低碳钢表层含碳量，再通过淬火回火获得高硬层。",
    "analysis": "二者都可实现硬表面与韧心部，但材料选择、工艺周期和硬化层形成机制不同。"
  },
  {
    "id": "115",
    "chapter": "第二章 钢的热处理工艺",
    "type": "综合题",
    "question": "指出钢件加热时常见的过热、过烧、氧化和脱碳问题。",
    "answer": "过热是晶粒显著粗大，通常可经适当热处理改善；过烧是晶界氧化或局部熔化，通常不可挽救；氧化形成氧化皮；脱碳使表层碳含量下降并降低硬度与耐磨性。",
    "analysis": "过烧会破坏晶界连续性，原文允许删除无法修复内容；工程上应判废而不是尝试用普通热处理恢复。"
  },
  {
    "id": "116",
    "chapter": "第二章 钢的热处理工艺",
    "type": "综合题",
    "question": "共析钢等温球化退火可采用“约 750～760 ℃ 保温，快冷至约 710 ℃ 等温，再炉冷至约 600 ℃ 后空冷”。说明各阶段作用。",
    "answer": "略高于 A_c1 加热可获得细小奥氏体并保留足够碳化物核心；在 A_1 以下等温使过冷奥氏体转变为粒状珠光体；转变完成后加快冷却可提高效率。",
    "analysis": "加热过高或保温过久会使碳化物过度溶解、球化核心减少；等温温度过低或时间过短会导致转变不充分。",
    "answerMath": "略高于 \\(A_{c1}\\) 加热可获得细小奥氏体并保留足够碳化物核心；在 \\(A_1\\) 以下等温使过冷奥氏体转变为粒状珠光体；转变完成后加快冷却可提高效率。"
  },
  {
    "id": "117",
    "chapter": "第二章 钢的热处理工艺",
    "type": "综合题",
    "question": "某淬火件表面硬度合格，但心部出现大量珠光体。可能原因是什么？",
    "answer": "可能是钢的淬透性不足、截面过大、冷却介质能力不足或温度过高、搅拌不良，以及奥氏体化条件不当等。",
    "analysis": "表面冷速最大，心部冷速最低；若心部冷却曲线穿过 C 曲线鼻尖，就会先发生扩散型转变。"
  },
  {
    "id": "118",
    "chapter": "第二章 钢的热处理工艺",
    "type": "综合题",
    "question": "为一件形状复杂、要求高硬度且变形小的小型工具选择淬火与回火方案，并说明理由。",
    "answer": "在材料淬透性允许时，可采用分级淬火，随后及时低温回火。",
    "analysis": "分级淬火使工件内外在 M_s 上方均温后再形成马氏体，可减小变形；低温回火降低应力和脆性，同时保持高硬度。",
    "analysisMath": "分级淬火使工件内外在 \\(M_s\\) 上方均温后再形成马氏体，可减小变形；低温回火降低应力和脆性，同时保持高硬度。"
  },
  {
    "id": "119",
    "chapter": "第二章 钢的热处理工艺",
    "type": "综合题",
    "question": "某中碳钢轴要求心部有良好综合力学性能、表面耐磨。拟定合理工艺路线。",
    "answer": "预备热处理后进行调质，精加工后实施感应表面淬火，并进行低温回火。",
    "analysis": "调质获得回火索氏体心部；感应淬火形成表面马氏体；低温回火降低表面应力而保持耐磨性。"
  },
  {
    "id": "120",
    "chapter": "第三章 工业用钢",
    "type": "名词解释",
    "question": "调质钢",
    "answer": "通常指经淬火和高温回火后使用的中碳或中碳低合金结构钢。",
    "analysis": "调质钢以回火索氏体为典型使用组织，适合轴、连杆、螺栓等承受复杂载荷的零件。"
  },
  {
    "id": "121",
    "chapter": "第三章 工业用钢",
    "type": "名词解释",
    "question": "渗碳钢",
    "answer": "用于制造渗碳零件的低碳或低碳合金结构钢。",
    "analysis": "低碳心部保证韧性，高碳渗层经淬火低温回火后获得高硬度和耐磨性。"
  },
  {
    "id": "122",
    "chapter": "第三章 工业用钢",
    "type": "名词解释",
    "question": "弹簧钢",
    "answer": "用于制造弹簧和弹性元件、具有较高弹性极限和疲劳强度的一类钢。",
    "analysis": "常采用中高碳钢或合金钢，淬火后中温回火获得回火屈氏体。"
  },
  {
    "id": "123",
    "chapter": "第三章 工业用钢",
    "type": "名词解释",
    "question": "滚动轴承钢",
    "answer": "用于制造滚动轴承套圈和滚动体的高碳铬轴承钢。",
    "analysis": "典型牌号 GCr15 需兼顾高硬度、耐磨性、接触疲劳强度和尺寸稳定性。"
  },
  {
    "id": "124",
    "chapter": "第三章 工业用钢",
    "type": "名词解释",
    "question": "高速工具钢",
    "answer": "在较高切削温度下仍能保持高硬度和耐磨性的高合金工具钢。",
    "analysis": "典型 W18Cr4V 通过高温淬火、多次回火和二次硬化获得红硬性。"
  },
  {
    "id": "125",
    "chapter": "第三章 工业用钢",
    "type": "名词解释",
    "question": "可锻铸铁",
    "answer": "白口铸铁坯经长时间石墨化退火，使渗碳体分解并获得团絮状石墨的铸铁。",
    "analysis": "名称表示其塑韧性较灰铸铁好，并不表示能够像钢一样进行锻造成形。"
  },
  {
    "id": "126",
    "chapter": "第三章 工业用钢",
    "type": "选择题",
    "question": "制造承受交变载荷的汽车半轴，较适合的材料和最终热处理是（ ）。",
    "answer": "B",
    "analysis": "半轴要求高强度、韧性和疲劳抗力，中碳结构钢调质后能获得较好的综合性能。",
    "options": [
      {
        "label": "A",
        "text": "Q235＋退火"
      },
      {
        "label": "B",
        "text": "45钢或中碳合金钢＋调质"
      },
      {
        "label": "C",
        "text": "T12钢＋球化退火"
      },
      {
        "label": "D",
        "text": "灰铸铁＋去应力退火"
      }
    ]
  },
  {
    "id": "127",
    "chapter": "第三章 工业用钢",
    "type": "选择题",
    "question": "制造渗碳齿轮常选用的材料类型是（ ）。",
    "answer": "A",
    "analysis": "低碳合金钢心部韧，渗碳淬火后表层硬且耐磨，合金化还可提高淬透性。",
    "options": [
      {
        "label": "A",
        "text": "低碳合金结构钢"
      },
      {
        "label": "B",
        "text": "高碳工具钢"
      },
      {
        "label": "C",
        "text": "灰铸铁"
      },
      {
        "label": "D",
        "text": "高速钢"
      }
    ]
  },
  {
    "id": "128",
    "chapter": "第三章 工业用钢",
    "type": "选择题",
    "question": "T12 钢制冷作冲头的预备热处理宜采用（ ）。",
    "answer": "B",
    "analysis": "T12 是高碳工具钢，球化退火可改善切削并为后续淬火提供球状碳化物组织。",
    "options": [
      {
        "label": "A",
        "text": "正火"
      },
      {
        "label": "B",
        "text": "球化退火"
      },
      {
        "label": "C",
        "text": "调质"
      },
      {
        "label": "D",
        "text": "渗碳"
      }
    ]
  },
  {
    "id": "129",
    "chapter": "第三章 工业用钢",
    "type": "选择题",
    "question": "T12 钢制冷作冲头的最终热处理通常是（ ）。",
    "answer": "A",
    "analysis": "工具需要高硬度和耐磨性；低温回火可降低淬火应力而不过多牺牲硬度。",
    "options": [
      {
        "label": "A",
        "text": "淬火＋低温回火"
      },
      {
        "label": "B",
        "text": "正火＋高温回火"
      },
      {
        "label": "C",
        "text": "完全退火"
      },
      {
        "label": "D",
        "text": "渗碳＋退火"
      }
    ]
  },
  {
    "id": "130",
    "chapter": "第三章 工业用钢",
    "type": "选择题",
    "question": "45 钢连杆为获得良好综合力学性能，宜采用（ ）。",
    "answer": "A",
    "analysis": "45 钢属于中碳结构钢，调质是其典型最终热处理。",
    "options": [
      {
        "label": "A",
        "text": "调质"
      },
      {
        "label": "B",
        "text": "球化退火"
      },
      {
        "label": "C",
        "text": "渗碳"
      },
      {
        "label": "D",
        "text": "高温扩散退火"
      }
    ]
  },
  {
    "id": "131",
    "chapter": "第三章 工业用钢",
    "type": "选择题",
    "question": "汽车齿轮要求表面耐磨、心部韧，常见合理路线是（ ）。",
    "answer": "A",
    "analysis": "渗碳建立高碳表层，淬火低温回火形成硬化层，同时保持低碳韧性心部。",
    "options": [
      {
        "label": "A",
        "text": "低碳合金钢渗碳、淬火、低温回火"
      },
      {
        "label": "B",
        "text": "高碳钢完全退火"
      },
      {
        "label": "C",
        "text": "灰铸铁正火"
      },
      {
        "label": "D",
        "text": "高速钢自然时效"
      }
    ]
  },
  {
    "id": "132",
    "chapter": "第三章 工业用钢",
    "type": "选择题",
    "question": "W18Cr4V 高速钢淬火后采用多次高温回火的主要原因是（ ）。",
    "answer": "B",
    "analysis": "高合金奥氏体较稳定，多次回火可使残余奥氏体逐步转变，并由合金碳化物析出产生二次硬化。",
    "options": [
      {
        "label": "A",
        "text": "使钢完全软化"
      },
      {
        "label": "B",
        "text": "促进残余奥氏体转变并产生二次硬化"
      },
      {
        "label": "C",
        "text": "消除全部碳化物"
      },
      {
        "label": "D",
        "text": "提高心部含碳量"
      }
    ]
  },
  {
    "id": "133",
    "chapter": "第三章 工业用钢",
    "type": "选择题",
    "question": "Cr12 钢通常归类为（ ）。",
    "answer": "B",
    "analysis": "Cr12 虽含铬较高，但高碳和大量铬碳化物使其主要用于冷作模具，不能仅凭含铬量认定为不锈钢。",
    "options": [
      {
        "label": "A",
        "text": "低碳渗碳钢"
      },
      {
        "label": "B",
        "text": "高碳高铬冷作模具钢"
      },
      {
        "label": "C",
        "text": "奥氏体不锈钢"
      },
      {
        "label": "D",
        "text": "灰铸铁"
      }
    ]
  },
  {
    "id": "134",
    "chapter": "第三章 工业用钢",
    "type": "选择题",
    "question": "灰铸铁基体组织可通过热处理改变，但其片状石墨形态通常（ ）。",
    "answer": "B",
    "analysis": "普通热处理主要改变金属基体，已形成的石墨形态难以根本改变。",
    "options": [
      {
        "label": "A",
        "text": "容易变成板条马氏体"
      },
      {
        "label": "B",
        "text": "基本不变"
      },
      {
        "label": "C",
        "text": "全部溶入奥氏体"
      },
      {
        "label": "D",
        "text": "变成渗碳层"
      }
    ]
  },
  {
    "id": "135",
    "chapter": "第三章 工业用钢",
    "type": "选择题",
    "question": "GCr15 轴承钢最终热处理的主要目标是（ ）。",
    "answer": "B",
    "analysis": "轴承滚动接触表面承受高接触应力，需要细小均匀碳化物和高硬度回火马氏体。",
    "options": [
      {
        "label": "A",
        "text": "低硬度高塑性"
      },
      {
        "label": "B",
        "text": "高硬度、高耐磨性和接触疲劳强度"
      },
      {
        "label": "C",
        "text": "形成厚渗碳层"
      },
      {
        "label": "D",
        "text": "获得铁素体单相"
      }
    ]
  },
  {
    "id": "136",
    "chapter": "第三章 工业用钢",
    "type": "判断题",
    "question": "可锻铸铁可以像低碳钢一样进行锻造成形。",
    "answer": "错",
    "analysis": "可锻铸铁的名称来自较好的塑韧性，其石墨化退火产品仍属于铸铁，通常不可锻。"
  },
  {
    "id": "137",
    "chapter": "第三章 工业用钢",
    "type": "判断题",
    "question": "Cr12 含铬量高，因此必然属于不锈钢。",
    "answer": "错",
    "analysis": "钢种分类取决于成分体系、组织和用途；Cr12 是高碳高铬冷作模具钢。"
  },
  {
    "id": "138",
    "chapter": "第三章 工业用钢",
    "type": "判断题",
    "question": "钢材轧制形成的流线可用普通热处理完全消除。",
    "answer": "错",
    "analysis": "流线源于夹杂物和成分偏析沿变形方向排列，普通热处理不能彻底消除其宏观方向性。"
  },
